Repository: corawent/tmm-calculations

# general-matlab-codes
 codes to use in matlab overall path (transfer matrix etc.)

File: raw-nk/MoO_3-PVLH.csv
"λ,n (nm)",n,k," L. Lajaunie,  F. Boucher,  R. Dessapt and  P. Moreau, 'Strong anisotropic influence of local-field effects on the dielectric response of α-MoO<sub>3</sub>', <i>Physical Review B</i> <b>88</b>(11), pp.115141, (2013)"
199.974,2.02733,0.35786,
201.6,2.00641,0.360096,
203.253,1.986,0.366315,
204.933,1.96829,0.375707,
206.64,1.95296,0.3848,
208.377,1.93461,0.39336,
210.143,1.91228,0.408414,
211.939,1.89403,0.433995,
213.766,1.88588,0.46318,
215.625,1.885,0.489124,
217.516,1.88431,0.51053,
219.441,1.88005,0.537219,
221.4,1.8838,0.573311,
223.395,1.90214,0.61247,
225.426,1.9406,0.643359,
227.494,1.98586,0.650097,
229.6,2.02048,0.638216,
231.746,2.03881,0.619478,
233.932,2.04116,0.607742,
236.16,2.04464,0.610376,
238.431,2.05911,0.613129,
240.746,2.07498,0.604585,
243.106,2.07845,0.589864,
245.513,2.06929,0.583051,
247.968,2.05779,0.591169,
250.473,2.05629,0.609351,
253.029,2.06222,0.627481,
255.637,2.07303,0.646879,
258.3,2.08793,0.667409,
261.019,2.11064,0.69268,
263.796,2.14977,0.715194,
266.633,2.19973,0.721679,
269.531,2.24887,0.713026,
272.493,2.29185,0.689618,
275.52,2.32024,0.660706,
278.616,2.3404,0.638351,
281.782,2.36334,0.617558,
285.021,2.38342,0.593894,
288.335,2.40384,0.572211,
291.727,2.42638,0.545257,
295.2,2.4459,0.512285,
298.757,2.45877,0.472798,
302.4,2.45773,0.43292,
306.134,2.44916,0.405445,
309.96,2.44672,0.387866,
313.884,2.45668,0.367773,
317.908,2.46867,0.329125,
322.037,2.45735,0.276721,
326.274,2.42013,0.23883,
330.624,2.37649,0.227436,
335.092,2.34325,0.238344,
339.683,2.32933,0.258443,
344.401,2.32894,0.27738,
349.251,2.34194,0.297829,
354.241,2.3767,0.310936,
359.374,2.42754,0.296596,
364.659,2.46763,0.245377,
370.102,2.47028,0.179736,
375.71,2.44713,0.131992,
381.49,2.4206,0.101627,
387.451,2.3959,0.0795109,
393.601,2.37171,0.0632456,
399.949,2.34941,0.0523535,
406.506,2.33023,0.0446307,
413.281,2.31354,0.0382531,
420.285,2.2987,0.0319746,
427.532,2.28401,0.0262696,
435.032,2.26947,0.0218113,
442.801,2.25596,0.0186174,
450.852,2.24372,0.0162677,
459.201,2.23231,0.0145589,
467.865,2.22175,0.0132778,
476.862,2.21227,0.0122046,
486.212,2.20321,0.0113471,
495.937,2.19479,0.0104794,
506.058,2.18703,0.00983069,
516.601,2.1797,0.00917558,
527.592,2.17303,0.00874354,
539.062,2.16635,0.00830891,
551.041,2.16034,0.00786914,
563.564,2.15454,0.00742617,
576.671,2.14896,0.00698011,
590.401,2.14361,0.0067643,
604.801,2.1387,0.00631224,
619.921,2.13402,0.00609179,
635.816,2.12956,0.00563496,
652.548,2.1251,0.00541152,
670.185,2.12109,0.00518601,
688.801,2.11708,0.00495966,
708.481,2.1133,0.00473194,
729.319,2.10974,0.00450292,
751.419,2.10642,0.00427265,
774.901,2.1031,0.00404166,
799.898,2.1,0.00404761,
826.561,2.09714,0.00381471,
855.063,2.09428,0.00358118,
885.601,2.09165,0.00334664,
918.401,2.08902,0.00335085,
953.725,2.08663,0.00311508,
991.873,2.08423,0.00287876,
1033.2,2.08207,0.00288175,
1078.12,2.07991,0.00264435,
1127.13,2.07798,0.00240618,
1180.8,2.07606,0.00240841,
1239.84,2.07437,0.00216933,
1305.1,2.07268,0.0021711,
1377.6,2.07099,0.00193144,
1458.64,2.06954,0.00193279,
1549.8,2.06809,0.00169238,
1653.12,2.06688,0.00169337,
1771.2,2.06567,0.00145231,
1907.45,2.06446,0.00145316,
2066.4,2.06349,0.00121154,
2254.26,2.06252,0.00121211,
2479.68,2.0618,0.000970028,
2755.2,2.06083,0.000970485,
3099.6,2.06034,0.000728035,
3542.41,2.05961,0.000728293,
4132.81,2.05913,0.000728464,
4959.37,2.05864,0.000485757,
6199.21,2.0584,0.000485815,
8265.61,2.05791,0.000242965,
12398.4,2.05791,0.000242965,
24796.8,2.05767,0,

File: raw-nk/PDMS-Schneider.csv
wl,n,k
0.35,1.459806992,0
0.3535,1.458888214,0
0.357,1.457999934,0
0.3605,1.457140781,0
0.364,1.456309461,0
0.3675,1.455504755,0
0.371,1.454725509,0
0.3745,1.453970634,0
0.378,1.453239099,0
0.3815,1.452529928,0
0.385,1.451842198,0
0.3885,1.451175032,0
0.392,1.4505276,0
0.3955,1.449899114,0
0.399,1.449288825,0
0.4025,1.448696022,0
0.406,1.448120029,0
0.4095,1.447560202,0
0.413,1.447015931,0
0.4165,1.446486631,0
0.42,1.445971749,0
0.4235,1.445470754,0
0.427,1.444983141,0
0.4305,1.44450843,0
0.434,1.44404616,0
0.4375,1.443595893,0
0.441,1.443157207,0
0.4445,1.442729704,0
0.448,1.442312998,0
0.4515,1.441906723,0
0.455,1.441510528,0
0.4585,1.441124076,0
0.462,1.440747045,0
0.4655,1.440379126,0
0.469,1.440020022,0
0.4725,1.439669451,0
0.476,1.439327139,0
0.4795,1.438992825,0
0.483,1.438666258,0
0.4865,1.438347197,0
0.49,1.438035409,0
0.4935,1.437730673,0
0.497,1.437432774,0
0.5005,1.437141506,0
0.504,1.43685667,0
0.5075,1.436578077,0
0.511,1.436305542,0
0.5145,1.43603889,0
0.518,1.435777948,0
0.5215,1.435522554,0
0.525,1.435272548,0
0.5285,1.435027779,0
0.532,1.4347881,0
0.5355,1.434553367,0
0.539,1.434323446,0
0.5425,1.434098202,0
0.546,1.43387751,0
0.5495,1.433661244,0
0.553,1.433449287,0
0.5565,1.433241524,0
0.56,1.433037842,0
0.5635,1.432838135,0
0.567,1.432642299,0
0.5705,1.432450233,0
0.574,1.43226184,0
0.5775,1.432077026,0
0.581,1.431895699,0
0.5845,1.431717772,0
0.588,1.43154316,0
0.5915,1.431371779,0
0.595,1.431203549,0
0.5985,1.431038394,0
0.602,1.430876237,0
0.6055,1.430717006,0
0.609,1.43056063,0
0.6125,1.430407041,0
0.616,1.430256172,0
0.6195,1.430107958,0
0.623,1.429962338,0
0.6265,1.42981925,0
0.63,1.429678636,0
0.6335,1.429540438,0
0.637,1.4294046,0
0.6405,1.42927107,0
0.644,1.429139793,0
0.6475,1.42901072,0
0.651,1.428883802,0
0.6545,1.428758989,0
0.658,1.428636235,0
0.6615,1.428515495,0
0.665,1.428396724,0
0.6685,1.428279881,0
0.672,1.428164922,0
0.6755,1.428051807,0
0.679,1.427940496,0
0.6825,1.427830952,0
0.686,1.427723137,0
0.6895,1.427617013,0
0.693,1.427512547,0
0.6965,1.427409702,0
0.7,1.427308446,0
